Repository: MitchBall/AMIDR

# Instructions
AMIDR/AMID runs on python with Jupyter Notebook. To begin, follow these instructions:

1. Download Anaconda at https://www.anaconda.com/download
2. Open up Anaconda and run Jupyter Notebook, which should open up in your browser
3. Download and extract this repository if you have not done so already
4. Navigate to "User Interface.ipynb" and continue from there

# Folder Descriptions
- Analyzed Data: All data analyzed in the paper "AMIDR: A Complete Pulse Method for Measuring Cathode Solid-State Diffusivity".
- Figures: All figures and their construction.
- Fresh Data: Raw data not yet analyzed. Feel free to use this for practice.
- Protocols: BioLogic protocols used for AMIDR testing.

# File Descriptions
- AMIDR Paper [pre-review]: Paper submitted to JES [Warning: not yet peer-reviewed]
- AMIDR Paper SI [pre-review]: Supporting information of paper submitted to JES [Warning: not yet peer-reviewed]
- AMIDR Review (ECS 244).pptx/mp4: Presentation given at the ECS 244 conference. This is a good introduction to the program.
- Batch Analysis.ipynb: One-button notebook for bulk updating Analyzed Data.
- Dev Interface.ipynb: Similar to User Interface except used for future development. Take a peak and try to guess what's happening!
- User Interface.ipynb: Where to perform AMIDR analysis.
- User Interface Instructions.mp4: A short video tutorial of how to use the User Interface
- amidr.py: Backend code for AMIDR analysis. Experienced users can feel free to edit.

# Citation
Please cite with the built-in github citation tool generated from the CITATION.cff file. A published and citable JES article will be released soon.

File: protocols/LNO-AMIDstandard_3.0-4.3V_30C.pro
Protocol File
[Header]
DPM-231 Protocol File
Version=1.0
Filename=C:\UHPC_Data\Mitch\LNO-AMIDstandard_3.0-4.3V_30C.pro
Date=10/29/2020 4:46:15 PM
[End Header]
[Protocol]
1,Charge at,20,3,4.3,600,0.005,900
2,Discharge at,20,3,3,600,0.005,900
1,Charge at,40,3,4.3,600,0.005,900
0,OCV storage for,15,1,30,2
1,Charge at,160,3,4.3,600,0.005,900
0,OCV storage for,15,1,30,2
2,Discharge at,0.5,3,4.2,600,0.0005,60
0,OCV storage for,15,1,30,2
2,Discharge at,1,3,4.2,600,0.0005,60
0,OCV storage for,15,1,30,2
2,Discharge at,2.5,3,4.2,600,0.0005,60
0,OCV storage for,15,1,30,2
2,Discharge at,5,3,4.2,600,0.0005,60
0,OCV storage for,15,1,30,2
2,Discharge at,10,3,4.2,600,0.0005,60
0,OCV storage for,15,1,30,2
2,Discharge at,20,3,4.2,600,0.0005,60
0,OCV storage for,15,1,30,2
2,Discharge at,40,3,4.2,600,0.0005,60
0,OCV storage for,15,1,30,2
2,Discharge at,80,3,4.2,600,0.0005,60
0,OCV storage for,15,1,30,2
2,Discharge at,160,3,4.2,600,0.0005,60
0,OCV storage for,15,1,30,2
2,Discharge at,0.5,3,4.1,600,0.0005,60
0,OCV storage for,15,1,30,2
2,Discharge at,1,3,4.1,600,0.0005,60
0,OCV storage for,15,1,30,2
2,Discharge at,2.5,3,4.1,600,0.0005,60
0,OCV storage for,15,1,30,2
2,Discharge at,5,3,4.1,600,0.0005,60
0,OCV storage for,15,1,30,2
2,Discharge at,10,3,4.1,600,0.0005,60
0,OCV storage for,15,1,30,2
2,Discharge at,20,3,4.1,600,0.0005,60
0,OCV storage for,15,1,30,2
2,Discharge at,40,3,4.1,600,0.0005,60
0,OCV storage for,15,1,30,2
2,Discharge at,80,3,4.1,600,0.0005,60
0,OCV storage for,15,1,30,2
2,Discharge at,160,3,4.1,600,0.0005,60
0,OCV storage for,15,1,30,2
2,Discharge at,0.5,3,4.0,600,0.0005,60
0,OCV storage for,15,1,30,2
2,Discharge at,1,3,4.0,600,0.0005,60
0,OCV storage for,15,1,30,2
2,Discharge at,2.5,3,4.0,600,0.0005,60
0,OCV storage for,15,1,30,2
2,Discharge at,5,3,4.0,600,0.0005,60
0,OCV storage for,15,1,30,2
2,Discharge at,10,3,4.0,600,0.0005,60
0,OCV storage for,15,1,30,2
2,Discharge at,20,3,4.0,600,0.0005,60
0,OCV storage for,15,1,30,2
2,Discharge at,40,3,4.0,600,0.0005,60
0,OCV storage for,15,1,30,2
2,Discharge at,80,3,4.0,600,0.0005,60
0,OCV storage for,15,1,30,2
2,Discharge at,160,3,4.0,600,0.0005,60
0,OCV storage for,15,1,30,2
2,Discharge at,0.5,3,3.9,600,0.0005,60
0,OCV storage for,15,1,30,2
2,Discharge at,1,3,3.9,600,0.0005,60
0,OCV storage for,15,1,30,2
2,Discharge at,2.5,3,3.9,600,0.0005,60
0,OCV storage for,15,1,30,2
2,Discharge at,5,3,3.9,600,0.0005,60
0,OCV storage for,15,1,30,2
2,Discharge at,10,3,3.9,600,0.0005,60
0,OCV storage for,15,1,30,2
2,Discharge at,20,3,3.9,600,0.0005,60
0,OCV storage for,15,1,30,2
2,Discharge at,40,3,3.9,600,0.0005,60
0,OCV storage for,15,1,30,2
2,Discharge at,80,3,3.9,600,0.0005,60
0,OCV storage for,15,1,30,2
2,Discharge at,160,3,3.9,600,0.0005,60
0,OCV storage for,15,1,30,2
2,Discharge at,0.5,3,3.8,600,0.0005,60
0,OCV storage for,15,1,30,2
2,Discharge at,1,3,3.8,600,0.0005,60
0,OCV storage for,15,1,30,2
2,Discharge at,2.5,3,3.8,600,0.0005,60
0,OCV storage for,15,1,30,2
2,Discharge at,5,3,3.8,600,0.0005,60
0,OCV storage for,15,1,30,2
2,Discharge at,10,3,3.8,600,0.0005,60
0,OCV storage for,15,1,30,2
2,Discharge at,20,3,3.8,600,0.0005,60
0,OCV storage for,15,1,30,2
2,Discharge at,40,3,3.8,600,0.0005,60
0,OCV storage for,15,1,30,2
2,Discharge at,80,3,3.8,600,0.0005,60
0,OCV storage for,15,1,30,2
2,Discharge at,160,3,3.8,600,0.0005,60
0,OCV storage for,15,1,30,2
2,Discharge at,0.5,3,3.7,600,0.0005,60
0,OCV storage for,15,1,30,2
2,Discharge at,1,3,3.7,600,0.0005,60
0,OCV storage for,15,1,30,2
2,Discharge at,2.5,3,3.7,600,0.0005,60
0,OCV storage for,15,1,30,2
2,Discharge at,5,3,3.7,600,0.0005,60
0,OCV storage for,15,1,30,2
2,Discharge at,10,3,3.7,600,0.0005,60
0,OCV storage for,15,1,30,2
2,Discharge at,20,3,3.7,600,0.0005,60
0,OCV storage for,15,1,30,2
2,Discharge at,40,3,3.7,600,0.0005,60
0,OCV storage for,15,1,30,2
2,Discharge at,80,3,3.7,600,0.0005,60
0,OCV storage for,15,1,30,2
2,Discharge at,160,3,3.7,600,0.0005,60
0,OCV storage for,15,1,30,2
2,Discharge at,0.5,3,3.6,600,0.0005,60
0,OCV storage for,15,1,30,2
2,Discharge at,1,3,3.6,600,0.0005,60
0,OCV storage for,15,1,30,2
2,Discharge at,2.5,3,3.6,600,0.0005,60
0,OCV storage for,15,1,30,2
2,Discharge at,5,3,3.6,600,0.0005,60
0,OCV storage for,15,1,30,2
2,Discharge at,10,3,3.6,600,0.0005,60
0,OCV storage for,15,1,30,2
2,Discharge at,20,3,3.6,600,0.0005,60
0,OCV storage for,15,1,30,2
2,Discharge at,40,3,3.6,600,0.0005,60
0,OCV storage for,15,1,30,2
2,Discharge at,80,3,3.6,600,0.0005,60
0,OCV storage for,15,1,30,2
2,Discharge at,160,3,3.6,600,0.0005,60
0,OCV storage for,15,1,30,2
2,Discharge at,0.5,3,3.0,600,0.0005,60
0,OCV storage for,15,1,30,2
2,Discharge at,1,3,3.0,600,0.0005,60
0,OCV storage for,15,1,30,2
2,Discharge at,2.5,3,3.0,600,0.0005,60
0,OCV storage for,15,1,30,2
2,Discharge at,5,3,3.0,600,0.0005,60
0,OCV storage for,15,1,30,2
2,Discharge at,10,3,3.0,600,0.0005,60
0,OCV storage for,15,1,30,2
2,Discharge at,20,3,3.0,600,0.0005,60
0,OCV storage for,15,1,30,2
2,Discharge at,40,3,3.0,600,0.0005,60
0,OCV storage for,15,1,30,2
2,Discharge at,80,3,3.0,600,0.0005,60
0,OCV storage for,15,1,30,2
2,Discharge at,160,3,3.0,600,0.0005,60
1,Charge at,40,3,4.3,600,0.005,900
[End Protocol]
